Repository: jasonandre/semiconductor_data_analysis

“Analyzing Post CMP thickness across 25 wafers, focusing on the effects of CVD chamber and Etch test on thickness variation.”  
 25개 웨이퍼의 CMP 이후 Post Thickness를 분석하며, CVD 챔버와 Etch 테스트가 두께 변동에 미치는 영향을 평가합니다.

# 1. 데이터 설명
- Lot 구성: 25 wafers
- 공정 이력: CMP 공정 이후 Post Thickness 측정
- 공정 변경 요소:
  
| 구분   | 내용                                            |
| ---- | --------------------------------------------- |
| CMP  | Dressing step –2 sec (#1 - #12) / -4 sec (#13 - #25) |
| Etch | 테스트 이력 (test1 - test5)                       |
| CVD  | 테스트 이력 및 Chamber A/B/C 존재, 별도의 Thickness data 없음 |

- 데이터 컬럼 구조 :

| Column              | Description                 |
| ------------------- | --------------------------- |
| `S Lot`             | Wafer Lot 번호 (#1-#25)       |
| `Post Thickness(A)` | CMP 이후 박막 두께             |
| `dressing step sec` | CMP dressing 조정값 (2 / 4)   |
| `Etch Si RIE`       | RIE 이후 박막 두께               |
| `Chamber`           | CMP 장비 Chamber (A / B / C)    |
| `Etch test 적용 이력`   | Etch process test condition |
| `CVD test 적용 이력`    | CVD process test condition  |

# 2. 박막 두께 기반 CMP·Etch 공정 성능 분석  

[CMP 공정]  

 - dressing step 시간 단축 테스트 적용된 CMP 공정의 post thickness 데이터
 - CMP Post Target : 5000A +/- 400A
 - 테스트 이력이 포함된 데이터임을 감안해 각 이력 별 평균의 이동 점검  


1) 전체 25개 기준  
 -  평균(전체): 5154.48 Å  
 -  σ_CMP = 133.33 Å  
 -  Cp = 1.00  
 -  Cpk = 0.614  
2) Dressing 2 sec (#1~12)  
 -  평균: 5181.83 Å  
 -  σ_CMP = 133.33 Å  
 -  Cp = 1.00  
 -  Cpk = 0.545  
3) Dressing 4 sec (#13-25)  
 -  평균: 5129.23 Å  
 -  σ_CMP = 133.33 Å  
 -  Cp = 1.00  
 -  Cpk = 0.677  
CMP 공정 Spec 기반 시그마 σ = 133.333

=== [CMP] 전체 LOT 기준 공정 능력 (Spec 기반 σ 기준 ) ===   
표본 평균 = 5154.48   
표본 표준편차 = 180.84    
Cp   = 1.000    
Cpk  = 0.614    

=== [CMP] 그룹별 Capability 요약 (Spec 기반 σ 기준) ===  
|        Group |  N   | Mean | Cp_design |  Cpk_design |
| ------------ | ---- | ---- | --------- | ----------- |
|          All | 25 | 5154.480  |    1.0  |     0.614 |
|  Dressing 2s | 12 | 5181.833  |    1.0  |     0.545 |
|  Dressing 4s | 13 | 5129.231  |    1.0  |     0.677 |
|    Chamber A |  9 | 5033.333  |    1.0  |     0.917 |
|    Chamber B |  8 | 5053.875  |    1.0  |     0.865 |
|    Chamber C |  8 | 5391.375  |    1.0  |     0.022 |  


결론: CMP 공정 후 박막데이터 중 챔버 C의 Cpk가 크게 떨어짐 -> 챔버 C에 이상이 있을 가능성이 있다  




[Etch 공정]  

 - Etch Si RIE post thickness 데이터
 - Etch Post Target : 4800A +/-150A  

 전체 25개 기준 
  -  평균 = 4798.16  
  -  σ_Etch = 50.00 Å  
  -  Cp = 1.00  
  -  Cpk = 0.988  
Etch 공정 Spec 기반 σ = 50.000

=== [Etch] 전체 LOT 기준 공정 능력 (설계 σ 기준) ===  
표본 평균 = 4798.16   
표본 표준편차 = 85.73  
Cp_design   = 1.000  
Cpk_design  = 0.988  

=== [Etch] 그룹별 Capability 요약 (설계 σ 기준) ===  
|           Group  |  N   |   Mean   | Cp_design | Cpk_design |
| ---------------- | ---- | -------- | --------- | ---------- |
|              All |  25  | 4798.160 |       1.0 |      0.988 |
|  Etch test=test1 |   5  | 4685.400 |       1.0 |      0.236 |
|  Etch test=test2 |   5  | 4929.400 |       1.0 |      0.137 |
|        Chamber A |   9  | 4796.778 |       1.0 |      0.979 |
|        Chamber B |   8  | 4793.625 |       1.0 |      0.958 |
|        Chamber C |   8  | 4804.250 |       1.0 |      0.972 |

결론: Etch 테스트의 영향으로 테스트 이력 2가지에서 Cpk가 낮게 계산됨

# 3. I-MR 관리도
   *넬슨 규칙 적용

전체 관리도  
=== Design-based parameters ===  
TARGET(CL) = 5000  
LSL = 4600, USL = 5400  
Design sigma = 133.333

=== MR-Chart parameters (data-based) ===  
MR_bar = 248.04, UCL_MR = 810.35  

=== Nelson 8 Rules 위반 (Wafer 번호 기준) ===  
rule1: ['#3', '#9', '#21']  
rule2: []  
rule3: []  
rule4: []  
rule5: []  
rule6: []  
rule7: []  
rule8: []  
all_viol: ['#3', '#9', '#21']  

=== Nelson 8 Rules 위반 Wafer 상세 ===
| S Lot | Post Thickness(A) | dressing step sec | Chamber | Etch Si RIE | Etch test 적용 이력 | CVD test 적용 이력 |
| ------| ----------------- | ----------------- | ------- | ----------- | ------------------ | ------------------- |
|  #3   |            5455   |               2   |     C   |      4695   |            test1   |            NaN      | 
|  #9   |            5411   |               2   |     C   |      4785   |              NaN   |          test3      |
|  #21  |            5477   |               4   |     C   |      4812   |              NaN   |          test5      |


결론: 공통적으로 챔버 C 에서 spec out이 발생함 -> 챔버 C에 이상이 있을 가능성이 있다

# 4. CVD 챔버별 박스플롯
   
(1) CMP 상자그림
(2) Etch 상자그림
결론:   
-Etch 공정은 CVD 공정 이전에 진행되어 CVD 챔버의 영향을 받지 않았음 
-CVD 챔버 C의 이상으로 박막 두께가 목표치보다 지나치게 두꺼워지는 현상이 있었음을 발견

# 5. Etch  테스트 적용 이력 분석  
- CMP 공정의 테스트효과는 챔버 C의 영향으로 정상적인 분석이 불가능 -> Etch 테스트의 효과만 별도로 점검  
- 각 테스트 별 구간 그림  
=== 단일표본 t-검정 ===  

1) test1 
  n=5, mean=4685.400, std=26.102  
  t=-9.817, p=0.00060  
  → test1 결과가 유의하다 (mean shift 있음)  

2) test2   
  n=5, mean=4929.400, std=19.705  
  t=14.684, p=0.00013  
  → test2 결과가 유의하다 (mean shift 있음)  
  
#t-test 결과  
결론: 각각 적용된 테스트의 결과가 유의하다

File: 로트 데이터 이력.csv
S Lot,Post Thickness(A),dressing step sec,Etch Si RIE,Chamber,Etch test 적용 이력,CVD test 적용 이력
#1,4984,2,4670,A,test1,
#2,5102,2,4689,B,test1,
#3,5455,2,4695,C,test1,
#4,5125,2,4721,A,test1,
#5,5099,2,4652,B,test1,
#6,5398,2,4822,C,,test3
#7,5158,2,4788,A,,test3
#8,5109,2,4762,B,,test3
#9,5411,2,4785,C,,test3
#10,4985,2,4785,A,,test3
#11,4972,2,4772,B,,test4
#12,5384,2,4817,C,,test4
#13,4983,4,4783,A,,test4
#14,4899,4,4846,B,,test4
#15,5351,4,4845,C,,test4
#16,5077,4,4924,A,test2,
#17,5166,4,4944,B,test2,
#18,5298,4,4949,C,test2,
#19,4987,4,4899,A,test2,
#20,4983,4,4931,B,test2,
#21,5477,4,4812,C,,test5
#22,5046,4,4846,A,,test5
#23,5101,4,4753,B,,test5
#24,5357,4,4709,C,,test5
#25,4955,4,4755,A,,test5
